Repository: OctaiPipe/datasets

# Repository of Datasets and Usecases for DS Benchmarking Experiments

## Usage
1. The purpose of this repository is to host OctaiPipe's datasets and any accompanying scripts used to prepare the data for an ML use case.
2. It should not contain any experimentation notebooks. For this, a separate repo ML-experiments have been created.

## Create Environment
Set up a working miniconda environment as follows:
``` bash
conda create -n datasets python=3.9
conda activate datasets
pip install -r requirements.txt
pre-commit install
```

## Datasets
| Topics | Dataset       | Description             | Use case |
|:------:| ------------- |:------------------------|:--------:|
|PHM| [Batteries-NASA](https://phm-datasets.s3.amazonaws.com/NASA/5.+Battery+Data+Set.zip)    | Experiments on Li-Ion aging batteries. Charging and discharging at different temperatures. Records the impedance as the damage criterion. ([Saha et al. 2009](https://ieeexplore.ieee.org/abstract/document/4655607)) | Battery health monitoring |
|PHM| [Batteries-NNSF](https://data.mendeley.com/datasets/nsc7hnsg4s/2) | For health status prediction of lithium-ion batteries ([Ma et al. 2022](https://pubs.rsc.org/en/content/articlehtml/2022/ee/d2ee01676a))  | Battery health monitoring |
|PHM| [Bearings-NASA](https://phm-datasets.s3.amazonaws.com/NASA/4.+Bearings.zip) | Rolling element bearing prognostics using physical experiments. ([Qiu et al. 2006](https://doi.org/10.1016/j.jsv.2005.03.007)) | Bearing health status prediction |
|PHM| [C-MAPSS 2008-NASA](https://phm-datasets.s3.amazonaws.com/NASA/6.+Turbofan+Engine+Degradation+Simulation+Data+Set.zip)       | Damage Propagation Modeling for Aircraft Engine Run-to-Failure Simulation. ([Saxena et al. 2008](https://ieeexplore.ieee.org/document/4711414)) | RUL prediction |
|Cybersecurity| [N-BaIoT](https://www.kaggle.com/datasets/mkashifn/nbaiot-dataset)[^*] | N-BaIoT: Dataset to Detect IoT Botnet Attacks ([Meidan et al. 2018](https://arxiv.org/abs/1805.03409)) | 1-threat detection (botnet)
|Cybersecurity| [Aposemat IoT-23](https://www.stratosphereips.org/datasets-iot23) | A labeled dataset with malicious and benign IoT network traffic ([Garcia et al. 2020](http://doi.org/10.5281/zenodo.4743746), Avast)  | 1-threat detection (malware) |
|Cybersecurity| [Edge-IIoTset](https://www.kaggle.com/datasets/mohamedamineferrag/edgeiiotset-cyber-security-dataset-of-iot-iiot/code) | Edge-IIoTset: A New Comprehensive Realistic Cyber Security Dataset of IoT and IIoT Applications for Centralized and Federated Learning ([Ferrag et al. 2022](https://ieeexplore.ieee.org/stamp/stamp.jsp?tp=&arnumber=9751703)) | 5-threats detection |

Data Description:
A set of four Li-ion batteries (# 29, 30, 31 and 32) were run through 3 different operational profiles (charge, discharge and impedance) at elevated ambient temperature (43 deg C). Charging was carried out in a constant current (CC) mode at 1.5A until the battery voltage reached 4.2V and then continued in a constant voltage (CV) mode until the charge current dropped to 20mA. Discharge was carried out at 4A until the battery voltage fell to 2.0V, 2.2V, 2.5V and 2.7V for batteries 29, 30, 31 and 32 respectively. Impedance measurement was carried out through an electrochemical impedance spectroscopy (EIS) frequency sweep from 0.1Hz to 5kHz.

Files:
B0029.mat	Data for Battery #29
B0030.mat	Data for Battery #30
B0031.mat	Data for Battery #31
B0032.mat	Data for Battery #32

Data Structure:
cycle:	top level structure array containing the charge, discharge and impedance operations
	type: 	operation  type, can be charge, discharge or impedance
	ambient_temperature:	ambient temperature (degree C)
	time: 	the date and time of the start of the cycle, in MATLAB  date vector format
	data:	data structure containing the measurements
	   for charge the fields are:
		Voltage_measured: 	Battery terminal voltage (Volts)
		Current_measured:	Battery output current (Amps)
		Temperature_measured: 	Battery temperature (degree C)
		Current_charge:		Current measured at charger (Amps)
		Voltage_charge:		Voltage measured at charger (Volts)
		Time:			Time vector for the cycle (secs)
	   for discharge the fields are:
		Voltage_measured: 	Battery terminal voltage (Volts)
		Current_measured:	Battery output current (Amps)
		Temperature_measured: 	Battery temperature (degree C)
		Current_charge:		Current measured at load (Amps)
		Voltage_charge:		Voltage measured at load (Volts)
		Time:			Time vector for the cycle (secs)
		Capacity:		Battery capacity (Ahr) for discharge till 2.7V
	   for impedance the fields are:
		Sense_current:		Current in sense branch (Amps)
		Battery_current:	Current in battery branch (Amps)
		Current_ratio:		Ratio of the above currents
		Battery_impedance:	Battery impedance (Ohms) computed from raw data
		Rectified_impedance:	Calibrated and smoothed battery impedance (Ohms)
		Re:			Estimated electrolyte resistance (Ohms)
		Rct:			Estimated charge transfer resistance (Ohms)

File: batteries/datasource/raw/03_BatteryAgingARC_25-44/README_29_30_31_32.txt
Data Description:
A set of four Li-ion batteries (# 29, 30, 31 and 32) were run through 3 different operational profiles (charge, discharge and impedance) at elevated ambient temperature (43 deg C). Charging was carried out in a constant current (CC) mode at 1.5A until the battery voltage reached 4.2V and then continued in a constant voltage (CV) mode until the charge current dropped to 20mA. Discharge was carried out at 4A until the battery voltage fell to 2.0V, 2.2V, 2.5V and 2.7V for batteries 29, 30, 31 and 32 respectively. Impedance measurement was carried out through an electrochemical impedance spectroscopy (EIS) frequency sweep from 0.1Hz to 5kHz.

Files:
B0029.mat	Data for Battery #29
B0030.mat	Data for Battery #30
B0031.mat	Data for Battery #31
B0032.mat	Data for Battery #32

Data Structure:
cycle:	top level structure array containing the charge, discharge and impedance operations
	type: 	operation  type, can be charge, discharge or impedance
	ambient_temperature:	ambient temperature (degree C)
	time: 	the date and time of the start of the cycle, in MATLAB  date vector format
	data:	data structure containing the measurements
	   for charge the fields are:
		Voltage_measured: 	Battery terminal voltage (Volts)
		Current_measured:	Battery output current (Amps)
		Temperature_measured: 	Battery temperature (degree C)
		Current_charge:		Current measured at charger (Amps)
		Voltage_charge:		Voltage measured at charger (Volts)
		Time:			Time vector for the cycle (secs)
	   for discharge the fields are:
		Voltage_measured: 	Battery terminal voltage (Volts)
		Current_measured:	Battery output current (Amps)
		Temperature_measured: 	Battery temperature (degree C)
		Current_charge:		Current measured at load (Amps)
		Voltage_charge:		Voltage measured at load (Volts)
		Time:			Time vector for the cycle (secs)
		Capacity:		Battery capacity (Ahr) for discharge till 2.7V
	   for impedance the fields are:
		Sense_current:		Current in sense branch (Amps)
		Battery_current:	Current in battery branch (Amps)
		Current_ratio:		Ratio of the above currents
		Battery_impedance:	Battery impedance (Ohms) computed from raw data
		Rectified_impedance:	Calibrated and smoothed battery impedance (Ohms)
		Re:			Estimated electrolyte resistance (Ohms)
		Rct:			Estimated charge transfer resistance (Ohms)

File: batteries/datasource/raw/03_BatteryAgingARC_25-44/README_33_34_36.txt
Data Description:
A set of three Li-ion batteries (# 33, 34 and 36) were run through 3 different operational profiles (charge, discharge and impedance) at room temperature (24 deg C). Charging was carried out in a constant current (CC) mode at 1.5A until the battery voltage reached 4.2V and then continued in a constant voltage (CV) mode until the charge current dropped to 20mA. Discharge was carried out at 4A until the battery voltage fell to 2.0V and 2.2V for batteries 33 and 34 respectively. For battery 36 discharge was done at 2A until voltage fell to 2.7V. Impedance measurement was carried out through an electrochemical impedance spectroscopy (EIS) frequency sweep from 0.1Hz to 5kHz. The experiments were carried out until the capacity had reduced to 1.6Ahr (20% fade).

Files:
B0033.mat	Data for Battery #33
B0034.mat	Data for Battery #34
B0036.mat	Data for Battery #36

Data Structure:
cycle:	top level structure array containing the charge, discharge and impedance operations
	type: 	operation  type, can be charge, discharge or impedance
	ambient_temperature:	ambient temperature (degree C)
	time: 	the date and time of the start of the cycle, in MATLAB  date vector format
	data:	data structure containing the measurements
	   for charge the fields are:
		Voltage_measured: 	Battery terminal voltage (Volts)
		Current_measured:	Battery output current (Amps)
		Temperature_measured: 	Battery temperature (degree C)
		Current_charge:		Current measured at charger (Amps)
		Voltage_charge:		Voltage measured at charger (Volts)
		Time:			Time vector for the cycle (secs)
	   for discharge the fields are:
		Voltage_measured: 	Battery terminal voltage (Volts)
		Current_measured:	Battery output current (Amps)
		Temperature_measured: 	Battery temperature (degree C)
		Current_charge:		Current measured at load (Amps)
		Voltage_charge:		Voltage measured at load (Volts)
		Time:			Time vector for the cycle (secs)
		Capacity:		Battery capacity (Ahr) for discharge till 2.7V
	   for impedance the fields are:
		Sense_current:		Current in sense branch (Amps)
		Battery_current:	Current in battery branch (Amps)
		Current_ratio:		Ratio of the above currents
		Battery_impedance:	Battery impedance (Ohms) computed from raw data
		Rectified_impedance:	Calibrated and smoothed battery impedance (Ohms)
		Re:			Estimated electrolyte resistance (Ohms)
		Rct:			Estimated charge transfer resistance (Ohms)

File: batteries/datasource/raw/03_BatteryAgingARC_25-44/README_38_39_40.txt
Data Description:
A set of three Li-ion batteries (# 38, 39 and 40) were run through 3 different operational profiles (charge, discharge and impedance) at multiple ambient temperatures (24 & 44 deg C). Charging was carried out in a constant current (CC) mode at 1.5A until the battery voltage reached 4.2V and then continued in a constant voltage (CV) mode until the charge current dropped to 20mA. Multiple load current levels (1, 2, and 4 A) were used and the discharge runs were stopped at 2.2V, 2.5V and 2.7V for batteries 38, 39 and 40 respectively. Impedance measurement was carried out through an electrochemical impedance spectroscopy (EIS) frequency sweep from 0.1Hz to 5kHz. The experiments were carried out until the capacity had reduced to 1.6Ahr (20% fade).

Files:
B0038.mat	Data for Battery #38
B0039.mat	Data for Battery #39
B0040.mat	Data for Battery #40

Data Structure:
cycle:	top level structure array containing the charge, discharge and impedance operations
	type: 	operation  type, can be charge, discharge or impedance
	ambient_temperature:	ambient temperature (degree C)
	time: 	the date and time of the start of the cycle, in MATLAB  date vector format
	data:	data structure containing the measurements
	   for charge the fields are:
		Voltage_measured: 	Battery terminal voltage (Volts)
		Current_measured:	Battery output current (Amps)
		Temperature_measured: 	Battery temperature (degree C)
		Current_charge:		Current measured at charger (Amps)
		Voltage_charge:		Voltage measured at charger (Volts)
		Time:			Time vector for the cycle (secs)
	   for discharge the fields are:
		Voltage_measured: 	Battery terminal voltage (Volts)
		Current_measured:	Battery output current (Amps)
		Temperature_measured: 	Battery temperature (degree C)
		Current_charge:		Current measured at load (Amps)
		Voltage_charge:		Voltage measured at load (Volts)
		Time:			Time vector for the cycle (secs)
		Capacity:		Battery capacity (Ahr) for discharge till 2.7V
	   for impedance the fields are:
		Sense_current:		Current in sense branch (Amps)
		Battery_current:	Current in battery branch (Amps)
		Current_ratio:		Ratio of the above currents
		Battery_impedance:	Battery impedance (Ohms) computed from raw data
		Rectified_impedance:	Calibrated and smoothed battery impedance (Ohms)
		Re:			Estimated electrolyte resistance (Ohms)
		Rct:			Estimated charge transfer resistance (Ohms)

File: batteries/datasource/raw/03_BatteryAgingARC_25-44/README_41_42_43_44.txt
Data Description:
A set of four Li-ion batteries (# 41 - 44) were run through 3 different operational profiles (charge, discharge and impedance) at an ambient temperature of 4 deg C. Charging was carried out in a constant current (CC) mode at 1.5A until the battery voltage reached 4.2V and then continued in a constant voltage (CV) mode until the charge current dropped to 20mA. Multiple fixed load current levels (4A and 1A) were used and the discharge runs were stopped at 2V, 2.2V, 2.5V and 2.7V for batteries 41, 42, 43 and 44 respectively. Impedance measurement was carried out through an electrochemical impedance spectroscopy (EIS) frequency sweep from 0.1Hz to 5kHz. The experiments were carried out until the capacity had reduced to 1.4Ahr (30% fade). Note that there are several discharge runs where the capacity was very low. Reasons for this have not been fully analyzed.

Files:
B0041.mat	Data for Battery #41
B0042.mat	Data for Battery #42
B0043.mat	Data for Battery #43
B0044.mat	Data for Battery #44

Data Structure:
cycle:	top level structure array containing the charge, discharge and impedance operations
	type: 	operation  type, can be charge, discharge or impedance
	ambient_temperature:	ambient temperature (degree C)
	time: 	the date and time of the start of the cycle, in MATLAB  date vector format
	data:	data structure containing the measurements
	   for charge the fields are:
		Voltage_measured: 	Battery terminal voltage (Volts)
		Current_measured:	Battery output current (Amps)
		Temperature_measured: 	Battery temperature (degree C)
		Current_charge:		Current measured at charger (Amps)
		Voltage_charge:		Voltage measured at charger (Volts)
		Time:			Time vector for the cycle (secs)
	   for discharge the fields are:
		Voltage_measured: 	Battery terminal voltage (Volts)
		Current_measured:	Battery output current (Amps)
		Temperature_measured: 	Battery temperature (degree C)
		Current_charge:		Current measured at load (Amps)
		Voltage_charge:		Voltage measured at load (Volts)
		Time:			Time vector for the cycle (secs)
		Capacity:		Battery capacity (Ahr) for discharge till 2.7V
	   for impedance the fields are:
		Sense_current:		Current in sense branch (Amps)
		Battery_current:	Current in battery branch (Amps)
		Current_ratio:		Ratio of the above currents
		Battery_impedance:	Battery impedance (Ohms) computed from raw data
		Rectified_impedance:	Calibrated and smoothed battery impedance (Ohms)
		Re:			Estimated electrolyte resistance (Ohms)
		Rct:			Estimated charge transfer resistance (Ohms)
