Repository: OctaiPipe/datasets

# Repository of Datasets and Usecases for DS Benchmarking Experiments

## Usage
1. The purpose of this repository is to host OctaiPipe's datasets and any accompanying scripts used to prepare the data for an ML use case.
2. It should not contain any experimentation notebooks. For this, a separate repo ML-experiments have been created.

## Datasets
| Topics | Dataset       | Description             | Use case |
|:------:| ------------- |:------------------------|:--------:|
|PHM| [Batteries-NASA](https://phm-datasets.s3.amazonaws.com/NASA/5.+Battery+Data+Set.zip)    | Experiments on Li-Ion aging batteries. Charging and discharging at different temperatures. Records the impedance as the damage criterion. ([Saha et al. 2009](https://ieeexplore.ieee.org/abstract/document/4655607)) | Battery health monitoring |
|PHM| [Batteries-NNSF](https://data.mendeley.com/datasets/nsc7hnsg4s/2) | For health status prediction of lithium-ion batteries ([Ma et al. 2022](https://pubs.rsc.org/en/content/articlehtml/2022/ee/d2ee01676a))  | Battery health monitoring |
|PHM| [Bearings-NASA](https://phm-datasets.s3.amazonaws.com/NASA/4.+Bearings.zip) | Rolling element bearing prognostics using physical experiments. ([Qiu et al. 2006](https://doi.org/10.1016/j.jsv.2005.03.007)) | Bearing health status prediction |
|PHM| [C-MAPSS 2008-NASA](https://phm-datasets.s3.amazonaws.com/NASA/6.+Turbofan+Engine+Degradation+Simulation+Data+Set.zip)       | Damage Propagation Modeling for Aircraft Engine Run-to-Failure Simulation. ([Saxena et al. 2008](https://ieeexplore.ieee.org/document/4711414)) | RUL prediction |
|Cybersecurity| [N-BaIoT](https://www.kaggle.com/datasets/mkashifn/nbaiot-dataset)[^*] | N-BaIoT: Dataset to Detect IoT Botnet Attacks ([Meidan et al. 2018](https://arxiv.org/abs/1805.03409)) | 1-threat detection (botnet)
|Cybersecurity| [Aposemat IoT-23](https://www.stratosphereips.org/datasets-iot23) | A labeled dataset with malicious and benign IoT network traffic ([Garcia et al. 2020](http://doi.org/10.5281/zenodo.4743746), Avast)  | 1-threat detection (malware) |
|Cybersecurity| [Edge-IIoTset](https://www.kaggle.com/datasets/mohamedamineferrag/edgeiiotset-cyber-security-dataset-of-iot-iiot/code) | Edge-IIoTset: A New Comprehensive Realistic Cyber Security Dataset of IoT and IIoT Applications for Centralized and Federated Learning ([Ferrag et al. 2022](https://ieeexplore.ieee.org/stamp/stamp.jsp?tp=&arnumber=9751703)) | 5-threats detection |

Data Description:
A set of four Li-ion batteries (# 45 - 48) were run through 3 different operational profiles (charge, discharge and impedance) at an ambient temperature of 4 deg C. Charging was carried out in a constant current (CC) mode at 1.5A until the battery voltage reached 4.2V and then continued in a constant voltage (CV) mode until the charge current dropped to 20mA. Fixed load current level of 1A was used and the discharge runs were stopped at 2V, 2.2V, 2.5V and 2.7V for batteries 45, 46, 47 and 48 respectively. Impedance measurement was carried out through an electrochemical impedance spectroscopy (EIS) frequency sweep from 0.1Hz to 5kHz. The experiments were carried out until the capacity had reduced to 1.4Ahr (30% fade). Note that there are several discharge runs where the capacity was very low. Reasons for this have not been fully analyzed.

Files:
B0045.mat	Data for Battery #45
B0046.mat	Data for Battery #46
B0047.mat	Data for Battery #47
B0048.mat	Data for Battery #48

Data Structure:
cycle:	top level structure array containing the charge, discharge and impedance operations
	type: 	operation  type, can be charge, discharge or impedance
	ambient_temperature:	ambient temperature (degree C)
	time: 	the date and time of the start of the cycle, in MATLAB  date vector format
	data:	data structure containing the measurements
	   for charge the fields are:
		Voltage_measured: 	Battery terminal voltage (Volts)
		Current_measured:	Battery output current (Amps)
		Temperature_measured: 	Battery temperature (degree C)
		Current_charge:		Current measured at charger (Amps)
		Voltage_charge:		Voltage measured at charger (Volts)
		Time:			Time vector for the cycle (secs)
	   for discharge the fields are:
		Voltage_measured: 	Battery terminal voltage (Volts)
		Current_measured:	Battery output current (Amps)
		Temperature_measured: 	Battery temperature (degree C)
		Current_charge:		Current measured at load (Amps)
		Voltage_charge:		Voltage measured at load (Volts)
		Time:			Time vector for the cycle (secs)
		Capacity:		Battery capacity (Ahr) for discharge till 2.7V
	   for impedance the fields are:
		Sense_current:		Current in sense branch (Amps)
		Battery_current:	Current in battery branch (Amps)
		Current_ratio:		Ratio of the above currents
		Battery_impedance:	Battery impedance (Ohms) computed from raw data
		Rectified_impedance:	Calibrated and smoothed battery impedance (Ohms)
		Re:			Estimated electrolyte resistance (Ohms)
		Rct:			Estimated charge transfer resistance (Ohms)

File: batteries/datasource/raw/04_BatteryAgingARC_45_46_47_48/README_45_46_47_48.txt
Data Description:
A set of four Li-ion batteries (# 45 - 48) were run through 3 different operational profiles (charge, discharge and impedance) at an ambient temperature of 4 deg C. Charging was carried out in a constant current (CC) mode at 1.5A until the battery voltage reached 4.2V and then continued in a constant voltage (CV) mode until the charge current dropped to 20mA. Fixed load current level of 1A was used and the discharge runs were stopped at 2V, 2.2V, 2.5V and 2.7V for batteries 45, 46, 47 and 48 respectively. Impedance measurement was carried out through an electrochemical impedance spectroscopy (EIS) frequency sweep from 0.1Hz to 5kHz. The experiments were carried out until the capacity had reduced to 1.4Ahr (30% fade). Note that there are several discharge runs where the capacity was very low. Reasons for this have not been fully analyzed.

Files:
B0045.mat	Data for Battery #45
B0046.mat	Data for Battery #46
B0047.mat	Data for Battery #47
B0048.mat	Data for Battery #48

Data Structure:
cycle:	top level structure array containing the charge, discharge and impedance operations
	type: 	operation  type, can be charge, discharge or impedance
	ambient_temperature:	ambient temperature (degree C)
	time: 	the date and time of the start of the cycle, in MATLAB  date vector format
	data:	data structure containing the measurements
	   for charge the fields are:
		Voltage_measured: 	Battery terminal voltage (Volts)
		Current_measured:	Battery output current (Amps)
		Temperature_measured: 	Battery temperature (degree C)
		Current_charge:		Current measured at charger (Amps)
		Voltage_charge:		Voltage measured at charger (Volts)
		Time:			Time vector for the cycle (secs)
	   for discharge the fields are:
		Voltage_measured: 	Battery terminal voltage (Volts)
		Current_measured:	Battery output current (Amps)
		Temperature_measured: 	Battery temperature (degree C)
		Current_charge:		Current measured at load (Amps)
		Voltage_charge:		Voltage measured at load (Volts)
		Time:			Time vector for the cycle (secs)
		Capacity:		Battery capacity (Ahr) for discharge till 2.7V
	   for impedance the fields are:
		Sense_current:		Current in sense branch (Amps)
		Battery_current:	Current in battery branch (Amps)
		Current_ratio:		Ratio of the above currents
		Battery_impedance:	Battery impedance (Ohms) computed from raw data
		Rectified_impedance:	Calibrated and smoothed battery impedance (Ohms)
		Re:			Estimated electrolyte resistance (Ohms)
		Rct:			Estimated charge transfer resistance (Ohms)

File: batteries/datasource/raw/05_BatteryAgingARC_49_50_51_52/README_49_50_51_52.txt
Data Description:
A set of four Li-ion batteries (# 49 - 52) were run through 3 different operational profiles (charge, discharge and impedance) at an ambient temperature of 4 deg C. Charging was carried out in a constant current (CC) mode at 1.5A until the battery voltage reached 4.2V and then continued in a constant voltage (CV) mode until the charge current dropped to 20mA. Fixed load current level of 2A was used and the discharge runs were stopped at 2V, 2.2V, 2.5V and 2.7V for batteries 49, 50, 51 and 52 respectively. Impedance measurement was carried out through an electrochemical impedance spectroscopy (EIS) frequency sweep from 0.1Hz to 5kHz. The experiments were carried out until the experiment control software crashed.  Note that there are several discharge runs where the capacity as well as voltage levels were very low. Reasons for this have not been fully analyzed.

Files:
B0049.mat	Data for Battery #49
B0050.mat	Data for Battery #50
B0051.mat	Data for Battery #51
B0052.mat	Data for Battery #52

Data Structure:
cycle:	top level structure array containing the charge, discharge and impedance operations
	type: 	operation  type, can be charge, discharge or impedance
	ambient_temperature:	ambient temperature (degree C)
	time: 	the date and time of the start of the cycle, in MATLAB  date vector format
	data:	data structure containing the measurements
	   for charge the fields are:
		Voltage_measured: 	Battery terminal voltage (Volts)
		Current_measured:	Battery output current (Amps)
		Temperature_measured: 	Battery temperature (degree C)
		Current_charge:		Current measured at charger (Amps)
		Voltage_charge:		Voltage measured at charger (Volts)
		Time:			Time vector for the cycle (secs)
	   for discharge the fields are:
		Voltage_measured: 	Battery terminal voltage (Volts)
		Current_measured:	Battery output current (Amps)
		Temperature_measured: 	Battery temperature (degree C)
		Current_charge:		Current measured at load (Amps)
		Voltage_charge:		Voltage measured at load (Volts)
		Time:			Time vector for the cycle (secs)
		Capacity:		Battery capacity (Ahr) for discharge till 2.7V
	   for impedance the fields are:
		Sense_current:		Current in sense branch (Amps)
		Battery_current:	Current in battery branch (Amps)
		Current_ratio:		Ratio of the above currents
		Battery_impedance:	Battery impedance (Ohms) computed from raw data
		Rectified_impedance:	Calibrated and smoothed battery impedance (Ohms)
		Re:			Estimated electrolyte resistance (Ohms)
		Rct:			Estimated charge transfer resistance (Ohms)

File: batteries/datasource/raw/06_BatteryAgingARC_53_54_55_56/README_53_54_55_56.txt
Data Description:
A set of four Li-ion batteries (# 53 - 56) were run through 3 different operational profiles (charge, discharge and impedance) at an ambient temperature of 4 deg C. Charging was carried out in a constant current (CC) mode at 1.5A until the battery voltage reached 4.2V and then continued in a constant voltage (CV) mode until the charge current dropped to 20mA. Fixed load current level of 2A was used and the discharge runs were stopped at 2V, 2.2V, 2.5V and 2.7V for batteries 53, 54, 55 and 56 respectively. Impedance measurement was carried out through an electrochemical impedance spectroscopy (EIS) frequency sweep from 0.1Hz to 5kHz. The experiments were carried out until the capacity had reduced to 1.4Ahr (30% fade). Note that there are several discharge runs where the capacity was very low. Reasons for this have not been fully analyzed.

Files:
B0053.mat	Data for Battery #53
B0054.mat	Data for Battery #54
B0055.mat	Data for Battery #55
B0056.mat	Data for Battery #56

Data Structure:
cycle:	top level structure array containing the charge, discharge and impedance operations
	type: 	operation  type, can be charge, discharge or impedance
	ambient_temperature:	ambient temperature (degree C)
	time: 	the date and time of the start of the cycle, in MATLAB  date vector format
	data:	data structure containing the measurements
	   for charge the fields are:
		Voltage_measured: 	Battery terminal voltage (Volts)
		Current_measured:	Battery output current (Amps)
		Temperature_measured: 	Battery temperature (degree C)
		Current_charge:		Current measured at charger (Amps)
		Voltage_charge:		Voltage measured at charger (Volts)
		Time:			Time vector for the cycle (secs)
	   for discharge the fields are:
		Voltage_measured: 	Battery terminal voltage (Volts)
		Current_measured:	Battery output current (Amps)
		Temperature_measured: 	Battery temperature (degree C)
		Current_charge:		Current measured at load (Amps)
		Voltage_charge:		Voltage measured at load (Volts)
		Time:			Time vector for the cycle (secs)
		Capacity:		Battery capacity (Ahr) for discharge till 2.7V
	   for impedance the fields are:
		Sense_current:		Current in sense branch (Amps)
		Battery_current:	Current in battery branch (Amps)
		Current_ratio:		Ratio of the above currents
		Battery_impedance:	Battery impedance (Ohms) computed from raw data
		Rectified_impedance:	Calibrated and smoothed battery impedance (Ohms)
		Re:			Estimated electrolyte resistance (Ohms)
		Rct:			Estimated charge transfer resistance (Ohms)
